Repository: bbanerjee/ParSim

Parallel Particle Simulation
============================

Fork of the Fracture Effects Programme + Uintah Repository

The main MPM + MPMICE code is called Vaango and can be found in the Vaango directory.

The master has now been updated and partially tested - but only on Ubuntu 24.04 with gcc 13.3.  It used c++23.  No backward compatibility is maintained.  For older versions of operating systems, use the single release version  from 2022.

Vaango
======

Material Point Method simulation of solids and Implicit Compressible Eulerian finite volume simulation of fluids.  Also includes coupled MPM+ICE and a test Peridynamics implementation.

Numerous material models are available.  

The source source is in the `src` directory and detailed documentation is in the `docs` directory.

The master has now been updated and partially tested - but only on Ubuntu 24.04 with gcc 13.3.  It requires c++20.  No backward compatibility is maintained.  For older versions of operating systems, use the single release version  from 2022.

File: Vaango/src/StandAlone/inputs/MPM/MaterialData/PMMA_SI/ConstitutiveModelPMMA.xml
<?xml version='1.0' encoding='ISO-8859-1' ?>
<!-- PMMA -->
<Uintah_Include>
  <include href="MatConstPMMA.xml"/>
  <constitutive_model type="elastic_plastic_hp">
    <include href="IsoElasticPMMA.xml"/>
    <include href="../VonMisesYield.xml"/>
    <include href="../DruckerStabilityCheck.xml"/>
    <include href="IsoPlasticPMMA.xml"/>
    <include href="MieGruneisenEOSPMMA.xml"/>
    <initial_material_temperature>  294.0 </initial_material_temperature>
  </constitutive_model>
</Uintah_Include>

File: Vaango/src/StandAlone/inputs/MPM/MaterialData/PMMA_SI/IsoElasticPMMA.xml
<?xml version='1.0' encoding='ISO-8859-1' ?>
<Uintah_Include>
  <bulk_modulus> 4.0e9 </bulk_modulus>
  <shear_modulus> 1.7e9 </shear_modulus>
</Uintah_Include>

File: Vaango/src/StandAlone/inputs/MPM/MaterialData/PMMA_SI/IsoPlasticPMMA.xml
<?xml version='1.0' encoding='ISO-8859-1' ?>
<Uintah_Include>
  <flow_model type="linear">
    <sigma_0> 7.0e7 </sigma_0>
    <K> 1.2e7 </K>
  </flow_model>
</Uintah_Include>

File: Vaango/src/StandAlone/inputs/MPM/MaterialData/PMMA_SI/MatConstPMMA.xml
<?xml version='1.0' encoding='ISO-8859-1' ?>
<Uintah_Include>
  <density>              1180.0 </density>
  <thermal_conductivity> 0.2    </thermal_conductivity>
  <specific_heat>        1460.0 </specific_heat>
  <C_p>                  1460.0 </C_p>
  <room_temp>            294.0  </room_temp>
  <melt_temp>            433.0  </melt_temp>
</Uintah_Include>

File: Vaango/src/StandAlone/inputs/MPM/MaterialData/PMMA_SI/MieGruneisenEOSPMMA.xml
<?xml version='1.0' encoding='ISO-8859-1' ?>
<!-- PMMA, Poly(methyl methacrylate) -->
<!-- At density: 1.182 g/cm^3 -->
<!-- From: Tarver, C.M., Breithaupt, R.D., Kury, J.W. 
           Detonation waves in pentaerythritol tetranitrate. 
           J. Appl. Phys. 81(11), 1997. pp 7193-7202.-->
<Uintah_Include>
  <equation_of_state type="mie_gruneisen_energy">
    <C_0>    2180.0   </C_0>
    <Gamma_0>   0.85  </Gamma_0>
    <S_alpha>   2.088 </S_alpha>
    <S_2>      -1.124 </S_2>
    <S_3>       0.0   </S_3>
    <rho_0>     1182.0 </rho_0>
  </equation_of_state>
</Uintah_Include>
